Repository: annegracia/materials-uq-engine

# materials-uq-engine

**Adaptive Uncertainty Quantification for Materials Science Datasets**

A Python engine that automatically selects and runs the right uncertainty quantification method for your experimental data — and outputs five interactive HTML reports you can open in any browser.

---

## Why Uncertainty Quantification Matters in Materials Science

In materials research, every measurement carries uncertainty. A reported oxide layer thickness of 12.15 μm is not a precise value — it is the center of a distribution shaped by instrument noise, environmental variation, sample preparation inconsistency, and measurement technique limitations.

Without UQ, researchers make three common mistakes:

1. **Overconfidence** — reporting a single value as if it were exact, leading to flawed comparisons between experimental conditions
2. **Wrong method** — applying GUM (a linear analytical formula) to highly nonlinear data where it systematically underestimates uncertainty
3. **No sensitivity insight** — not knowing which process variable (temperature? current density?) is actually driving the variability in the output

This engine solves all three.

---

## How It Works

The engine measures the **coefficient of variation (CV)** of your target data and automatically selects the appropriate method:

```
CV < 0.05  →  GUM          Linear data, ISO analytical propagation
CV < 0.20  →  Monte Carlo  Nonlinear data, 50,000-sample simulation
CV ≥ 0.20  →  QRNN         Noisy/skewed data, deep learning quantile regression
```

You can also force any method manually.

---

## Methods

### GUM — Guide to the Expression of Uncertainty in Measurement
The international standard (ISO/IEC 98-3) for analytical uncertainty propagation. Uses Type A (statistical) uncertainty from repeated measurements and computes an expanded uncertainty with a coverage factor k derived from the t-distribution. Best for low-variance, near-linear data.

**Output:** mean ± expanded U95, coverage factor k, effective degrees of freedom

### Monte Carlo Simulation
Fits a distribution to your data and draws 50,000 random samples, propagating them through the measurement model. Captures nonlinearity and asymmetry that GUM misses entirely. The 2.5th and 97.5th percentiles of the output distribution form the 95% confidence interval.

**Output:** mean, std, 2.5–97.5 percentile CI, skewness, full sample distribution

### QRNN — Quantile Regression Neural Network
A PyTorch neural network trained directly on your data to simultaneously predict the 2.5%, 50%, and 97.5% quantile bounds using pinball loss. No distribution assumptions. Handles noisy, skewed, or nonlinear datasets where GUM and Monte Carlo both struggle.

**Output:** predicted median, lower/upper quantile bounds, uncertainty spread

---

## Outputs

Running `python run_uq.py` generates **5 interactive HTML files** in `/output`:

| File | What it shows |
|------|---------------|
| `uq_TOL_um_qrnn.html` | Main UQ result — raw data + uncertainty bounds + statistics bar |
| `uq_TOL_um_summary_table.html` | Side-by-side table: GUM vs MC vs QRNN with verdict |
| `uq_TOL_um_comparison.html` | Visual CI comparison across all 3 methods |
| `uq_TOL_um_distribution.html` | Histogram + fitted normal + descriptive stats |
| `uq_TOL_um_correlation.html` | Correlation heatmap: which process variables drive TOL? |

---

## Quick Start

```bash

# Run on sample data (auto method selection)
python run_uq.py

# Run with specific settings
python run_uq.py --file data/anodization_TOL.csv --target TOL_um --method GUM
python run_uq.py --file data/anodization_TOL.csv --target TOL_um --method "Monte Carlo"
python run_uq.py --file data/anodization_TOL.csv --target TOL_um --method QRNN
```

---

## Sample Dataset

`data/anodization_TOL.csv` — **Oxide Layer Thickness (TOL) from Anodization Process Optimization**

20 experimental runs on aluminium automotive plungers, varying:
- Temperature (°C)
- Electrolyte concentration (g/L)
- Current density (A/dm²)
- Exposure time (min)

Target: TOL (μm) — oxide layer thickness measured gravimetrically

**CV = 0.36** → QRNN selected automatically (high variance, right-skewed distribution)

**Key finding from UQ:**
- GUM underestimates the upper bound because the data is right-skewed (skewness = 1.09)
- QRNN correctly captures the asymmetric uncertainty envelope
- Correlation heatmap shows exposure time and temperature are the dominant drivers of TOL variability

This dataset comes from real industrial research at Brakes India Pvt. Ltd. — optimizing the anodization process to improve corrosion resistance of automotive components.

---

## Adding Your Own Data

1. Place your CSV in `/data`
2. Run: `python run_uq.py --file data/your_file.csv --target your_column`

The engine handles any numerical target column. No code changes needed.

---

File: data/anodization_TOL.csv
exp_no,temperature_C,electrolyte_conc_gL,current_density_Adm2,exposure_time_min,W1_mg,W2_mg,W3_mg,oxide_layer_weight_mg,surface_area_mm2,TOL_um
1,45,20,2,30,500,517.4,500.6,16.8,50,12.9
2,40,35,2,30,500,514.7,500.5,14.2,50,10.9
3,30,35,2,30,500,512.9,500.4,12.5,50,9.6
4,25,20,2,30,500,521.1,500.3,20.8,50,16
5,30,5,2,30,500,518.2,500.4,17.8,50,13.7
6,40,5,2,30,500,518.3,500.5,17.8,50,13.7
7,40,25,3.5,30,500,509.9,500.3,9.6,50,7.4
8,30,25,3.5,30,500,516.2,500.3,15.9,50,12.2
9,35,10,3.5,30,500,516.8,500.5,16.3,50,12.5
10,40,15,0.5,30,500,515.6,500.3,15.3,50,11.8
11,30,15,0.5,30,500,516.5,500.3,16.2,50,12.4
12,35,30,0.5,30,500,516.8,500.4,16.4,50,12.6
13,40,25,2.5,50,500,525.5,500.3,25.2,50,25.54
14,30,25,2.5,50,500,515.9,500.3,15.6,50,12
15,35,10,2.5,50,500,517.7,500.4,17.3,50,13.3
16,35,20,1,50,500,515.6,500.4,15.2,50,11.7
17,40,15,1.5,10,500,522.2,500.3,21.9,50,16.9
18,30,15,1.5,10,500,508.4,500.3,8.1,50,6.2
19,35,30,1.5,10,500,508.1,500.3,7.8,50,6
20,35,20,3,10,500,507.8,500.4,7.4,50,5.7
